Repository: pt409/phd-work

File: datasets/big_alloy_database.csv (part 3 of 3)
P at 1% creep,LMP at rupture,Time for 1% creep (hrs),Rupture life (hrs),Primary creep strain (%),Primary creep rate (x10^-6 s^-1),Elongation/rupture strain (%),Min./second. creep rate (x10^-8 s^-1),Temperature,Frequency,Max stress,Cycles to failure,Temperature,Frequency,Max stress,Cycles to failure,Temperature,Frequency,Max stress,Cycles to failure,Temperature,Frequency,Max stress,Cycles to failure,Temp (ºC),mJ/m^2,Temp (ºC),mJ/m^2,Temp (ºC),mJ/m^2,Temp (ºC),mJ/m^2
,,,,,,,Temp (ºC),Time (hrs),Temp (ºC),Time (hrs),Temp (ºC),Time (hrs),Temp (ºC),Time (hrs),Temp (ºC),Time (hrs),Temp (ºC),Time (hrs),Ni,Cr,Co ,Re,Ru,Al,Ta,W,Ti,Mo,Nb,Hf,Ni,Cr,Co ,Re,Ru,Al,Ta,W,Ti,Mo,Nb,Hf,,,,Ni,Cr,Co ,Re,Ru,Al,Ta,W,Ti,Mo,Nb,Hf,Ni,Cr,Co ,Re,Ru,Al,Ta,W,Ti,Mo,Nb,Hf,Ni,Cr,Co ,Re,Ru,Al,Ta,W,Ti,Mo,Nb,Hf,Ni,Cr,Co ,Re,Ru,Al,Ta,W,Ti,Mo,Nb,Hf,Ni,Cr,Co ,Re,Ru,Al,Ta,W,Ti,Mo,Nb,Hf,Ni,Cr,Co ,Re,Ru,Al,Ta,W,Ti,Mo,Nb,Hf,,,,(%),(Å),(%),,(GPa) ,,,(ºC),(MPa)  ,(MPa)  ,(MPa)  ,%,(GPa) ,(GPa) ,-,(ºC),(MPa)  ,(MPa)  ,(MPa)  ,%,(GPa) ,(GPa) ,-,(ºC),(MPa)  ,(MPa)  ,(MPa)  ,%,(GPa) ,(GPa) ,-,(ºC),(MPa)  ,(MPa)  ,(MPa)  ,%,(GPa) ,(GPa) ,-,400 K,700 K,1000 K,1300 K,Temp (ºC),Stress (MPa) ,,,,,,,,,Temp (ºC),Stress (MPa) ,,,,,,,,,Temp (ºC),Stress (MPa) ,,,,,,,,,Temp (ºC),Stress (MPa) ,,,,,,,,,Temp (ºC),Stress (MPa) ,,,,,,,,,Temp (ºC),Stress (MPa) ,,,,,,,,,Temp (ºC),Stress (MPa) ,,,,,,,,,Temp (ºC),Stress (MPa) ,,,,,,,,,Temp (ºC),Stress (MPa) ,,,,,,,,,(ºC),(Hz),(MPa) ,,(ºC),(Hz),(MPa) ,,(ºC),(Hz),(MPa) ,,(ºC),(Hz),(MPa) ,,,,,,,,,
CMSX-10N+3Ru,Hobbs et al 08,10.1016/j.msea.2007.12.045,Erickson 96,Superalloys 1996 conf. proc. ,sc,Heat treatment assumed to be standard for CMSX-10,1366,4,-,-,-,-,1152,1,871,24,760,30,65.6,1.6,3,6.8,3,5.7,8.3,5.3,0.1,0.4,0.1,0.1,,,,,,,,,,,,,,,,,,,,,,,,,,,,,,,,,,,,,,,,,,,,,,,,,,,,,,,,,,,,,,,,,,,,,,,,,,,,,,,,,,,,,,,,,,,,,,,,,,,,,,,,,,,,,,,,,,,,,,,,,,,,,,,,,,,,,,,490,,26.2,,,,,,,,350,,27.8,,,,,,,,275,,28.4,,,,,,,,,,,,,,,,,,140,,30.6,,,,,,,,,,,,,,,,,,,,,,,,,,,,,,,,,,,,,,,,,,,,,,,,,,,,,,,,,,,,,,,,,,,,,,
Alloy III,Zhang et al 10,10.1016/j.msea.2010.01.045,,,exp,,1285,2,1290,2,1295,4,1080,4,870,24,-,-,61.3,11.4,8.2,-,-,12.3,1.6,2.6,-,2.5,-,-,,,,,,,,,,,,,,,,,,,,,,,,,,,,,,,,,,,,,,,,,,,,,,,,,,,,,,,,,,,,,,,,,,,,,,,,,,,,,,,,,,,,,,,,,,,,,,,,,,,,,,,,,,,,,,,,,,,,,,,,,,,,,,,,,,,,,,1010,235,,,,21,,,19,,800,750,,,0.5,39,,,11.3,,,,,,,,,,,,,,,,,,,,,,,,,,,,,,,,,,,,,,,,,,,,,,,,,,,,,,,,,,,,,,,,,,,,,,,,,,,,,,,,,,,,,,,,,,,,,,,
Ni-4Cr-90Co-9W-2Mo-6Al-7Ta-2Re,Sugui et al 12,10.4028/www.scientific.net/MSF.706-709.2474,,,exp,,1290,1,1300,2,1315,4,1120,4,870,32,-,-,61,4,9,2,-,6,7,9,-,2,-,-,,,,,,,,,,,,,,,,,,,,,,,,,,,,,,,,,,,,,,,,,,,,,,,,,,,,,,,,,,,,,,,,,,,,,,,,,,,,,,,,,,,,,,,,,,,,,,,,,,,,,,,,,,,,,,,,,,,,,,,,,,,,,,,,,,,,,,760,810,,,,243,,,10,0.044,980,300,,,,155,,,13.3,0.055,1070,160,,,,132,,,10.6,0.063,,,,,,,,,,,,,,,,,,,,,,,,,,,,,,,,,,,,,,,,,,,,,,,,,,,,,,,,,,,,,,,,,,,,,,,,,,,,,,,,,,,,
Alloy1,Cui et al 12,Superalloys 2012 conf. proc. ,,,exp,,1100,4,-,-,-,-,650,24,760,16,-,-,71.9,14,5,-,-,2.3,-,1.2,5.6,-,-,-,,,,,,,,,,,,,,,,,,,,,,,,,,,,,,,,,,,,,,,,72.4,2.8,2.9,-,-,6.4,-,0,11.5,-,-,-,,,,,,,,,,,,,,,,,,,,,,,,,,,,,,,,,,,,,,,,,,,,,,,,,,,,,,,,,,,,,,,,,,,,,,,,,,,,,,,,,,,,,,,,,,,,,,,,,,,,,,,,,,,,,,,,,,,,,,,,,,,,,,,,,,,,,,,,,,,,,,,,,,,,,,,,,,,,,,,,,,,,,,,,,,,,,,,,,,,,,,,,,,,,,25,40.1,,,,,,
Alloy2,Cui et al 12,Superalloys 2012 conf. proc. ,,,exp,,1100,4,-,-,-,-,650,24,760,16,-,-,61.9,14,15,-,-,2.3,-,1.2,5.6,-,-,-,,,,,,,,,,,,,,,,,,,,,,,,,,,,,,,,,,,,,,,,70.8,3.2,9.4,-,-,4.2,-,0,12.2,-,-,-,,,,,,,,,,,,,,,,,,,,,,,,,,,,,,,,,,,,,,,,,,,,,,,,,,,,,,,,,,,,,,,,,,,,,,,,,,,,,,,,,,,,,,,,,,,,,,,,,,,,,,,,,,,,,,,,,,,,,,,,,,,,,,,,,,,,,,,,,,,,,,,,,,,,,,,,,,,,,,,,,,,,,,,,,,,,,,,,,,,,,,,,,,,,,25,33.3,,,,,,
Alloy3,Cui et al 12,Superalloys 2012 conf. proc. ,,,exp,,1100,4,-,-,-,-,650,24,760,16,-,-,53.9,14,23,-,-,2.3,-,1.2,5.6,-,-,-,,,,,,,,,,,,,,,,,,,,,,,,,,,,,,,,,,,,,,,,63.1,3.7,15.7,-,-,4.2,-,0,12.5,-,-,-,,,,,,,,,,,,,,,,,,,,,,,,,,,,,,,,,,,,,,,,,,,,,,,,,,,,,,,,,,,,,,,,,,,,,,,,,,,,,,,,,,,,,,,,,,,,,,,,,,,,,,,,,,,,,,,,,,,,,,,,,,,,,,,,,,,,,,,,,,,,,,,,,,,,,,,,,,,,,,,,,,,,,,,,,,,,,,,,,,,,,,,,,,,,,25,24.9,,,,,,
0Ru,Wang et al 14,10.1016/j.matdes.2014.06.009,,,exp,Cr+Mo+W+Ta content given as sum,1315,16,1325,16,-,-,1150,4,870,24,-,-,76.6,,12,5.4,-,6,,,-,,-,-,,,,,,,,,,,,,,,70,,,,,,,,,,,,,,,,,,,,,,,,,,,,,,,,,,,,,,,,,,,,,,,,,,,,,,,,,,,,,0.62,10.73,3.43,17.06,-,0.17,0.06,1.29,-,3,-,-,,,,,,,300,,,,,,,,,,,,,,,,,,,,,,,,,,,,,,,,,,,,,,,,,,,,,,,,,,,,,,,,,,,,,,,,,,,,,,,,,,,,,,,,,,,,,,,,,,,,,,,,,,,,,,,,,,,,,,,,,,,,,,,,,,,,,,,,,,,,,,,,,,,,,,,,,,,,,,,,,
3Ru,Wang et al 14,10.1016/j.matdes.2014.06.009,,,exp,Cr+Mo+W+Ta content given as sum,1315,16,1325,16,-,-,1150,4,870,24,-,-,73.6,,12,5.4,3,6,,,-,,-,-,,,,,,,,,,,,,,,70,,,,,,,,,,,,,,,,,,,,,,,,,,,,,,,,,,,,,,,,,,,,,,,,,,,,,,,,,,,,,0.58,9.44,3.11,12.98,4.61,0.18,0.06,1.29,-,2.9,-,-,,,,,,,300,,,,,,,,,,,,,,,,,,,,,,,,,,,,,,,,,,,,,,,,,,,,,,,,,,,,,,,,,,,,,,,,,,,,,,,,,,,,,,,,,,,,,,,,,,,,,,,,,,,,,,,,,,,,,,,,,,,,,,,,,,,,,,,,,,,,,,,,,,,,,,,,,,,,,,,,,
TMS-196,Sato et al 08,Superalloys 2008 conf. proc. ,,,sc,This alloy was subject of paper,1340,10,-,-,-,-,1100,4,870,16,-,-,59.7,4.6,5.6,6.4,5,5.6,5.6,5,-,2.4,-,0.1,,,,,,,,,,,,,,,64,,,,,,,,,,,,,,,,,,,,,,,,,,,,,,,,,,,,,,,,,,,,,,,,,,,,,,,,,,,,,,,,,,,,,,,,,9.01,,,,,-0.39,200,,,,,,,,,,,,,,,,,,,,,,,,,,,,,,,,,,,,,,,,,135,,31.6,,,,,,,,240,,29.4,,,,,,,,390,,27.2,,,,,,,,730,,24.9,,,,,,,,,,,,,,,,,,,,,,,,,,,,,,,,,,,,,,,,,,,,,,,,,,,,,,,,,,,,,,,,,,,,,,,,,,,,,,,,
CMSX-4,Sato et al 08,Superalloys 2008 conf. proc. ,,,sc,Comp. + density only,,,,,,,,,,,,,61.7,6.5,9,3,-,5.6,6.5,6,1,0.6,-,0.1,,,,,,,,,,,,,,,,,,,,,,,,,,,,,,,,,,,,,,,,,,,,,,,,,,,,,,,,,,,,,,,,,,,,,,,,,,,,,,,,,,,,,,,,8.7,,,,,,,,,,,,,,,,,,,,,,,,,,,,,,,,,,,,,,,,,,,,,,,,,,,,,,,,,,,,,,,,,,,,,,,,,,,,,,,,,,,,,,,,,,,,,,,,,,,,,,,,,,,,,,,,,,,,,,,,,,,,,,,,,,,,,,,,,,,,,,,,,,,,,,,,,,,,,,,
PWA 1484,Sato et al 08,Superalloys 2008 conf. proc. ,,,sc,Comp. + density only,,,,,,,,,,,,,59.3,5,10,3,-,5.6,9,6,-,2,-,0.1,,,,,,,,,,,,,,,,,,,,,,,,,,,,,,,,,,,,,,,,,,,,,,,,,,,,,,,,,,,,,,,,,,,,,,,,,,,,,,,,,,,,,,,,8.95,,,,,,,,,,,,,,,,,,,,,,,,,,,,,,,,,,,,,,,,,,,,,,,,,,,,,,,,,,,,,,,,,,,,,,,,,,,,,,,,,,,,,,,,,,,,,,,,,,,,,,,,,,,,,,,,,,,,,,,,,,,,,,,,,,,,,,,,,,,,,,,,,,,,,,,,,,,,,,,
Rene N5,Sato et al 08,Superalloys 2008 conf. proc. ,,,sc,Comp. + density only,,,,,,,,,,,,,61.6,7,8,3,-,6.2,7,5,-,2,-,0.2,,,,,,,,,,,,,,,,,,,,,,,,,,,,,,,,,,,,,,,,,,,,,,,,,,,,,,,,,,,,,,,,,,,,,,,,,,,,,,,,,,,,,,,,8.63,,,,,,,,,,,,,,,,,,,,,,,,,,,,,,,,,,,,,,,,,,,,,,,,,,,,,,,,,,,,,,,,,,,,,,,,,,,,,,,,,,,,,,,,,,,,,,,,,,,,,,,,,,,,,,,,,,,,,,,,,,,,,,,,,,,,,,,,,,,,,,,,,,,,,,,,,,,,,,,
Rene N6,Sato et al 08,Superalloys 2008 conf. proc. ,,,sc,Comp. + density only,,,,,,,,,,,,,57.4,4.2,12.5,5.4,-,5.75,7.2,6,-,1.4,-,0.15,,,,,,,,,,,,,,,,,,,,,,,,,,,,,,,,,,,,,,,,,,,,,,,,,,,,,,,,,,,,,,,,,,,,,,,,,,,,,,,,,,,,,,,,8.98,,,,,,,,,,,,,,,,,,,,,,,,,,,,,,,,,,,,,,,,,,,,,,,,,,,,,,,,,,,,,,,,,,,,,,,,,,,,,,,,,,,,,,,,,,,,,,,,,,,,,,,,,,,,,,,,,,,,,,,,,,,,,,,,,,,,,,,,,,,,,,,,,,,,,,,,,,,,,,,
CMSX-10,Sato et al 08,Superalloys 2008 conf. proc. ,,,sc,Comp. + density only,,,,,,,,,,,,,69.67,2,3,6,-,5.7,8,5,0.2,0.4,-,0.03,,,,,,,,,,,,,,,,,,,,,,,,,,,,,,,,,,,,,,,,,,,,,,,,,,,,,,,,,,,,,,,,,,,,,,,,,,,,,,,,,,,,,,,,9.05,,,,,,,,,,,,,,,,,,,,,,,,,,,,,,,,,,,,,,,,,,,,,,,,,,,,,,,,,,,,,,,,,,,,,,,,,,,,,,,,,,,,,,,,,,,,,,,,,,,,,,,,,,,,,,,,,,,,,,,,,,,,,,,,,,,,,,,,,,,,,,,,,,,,,,,,,,,,,,,
TMS-75,Sato et al 08,Superalloys 2008 conf. proc. ,,,sc,Comp. + density only,,,,,,,,,,,,,59.9,3,12,5,-,6,6,6,-,2,-,0.1,,,,,,,,,,,,,,,,,,,,,,,,,,,,,,,,,,,,,,,,,,,,,,,,,,,,,,,,,,,,,,,,,,,,,,,,,,,,,,,,,,,,,,,,8.89,,,,,,,,,,,,,,,,,,,,,,,,,,,,,,,,,,,,,,,,,,,,,,,,,,,,,,,,,,,,,,,,,,,,,,,,,,,,,,,,,,,,,,,,,,,,,,,,,,,,,,,,,,,,,,,,,,,,,,,,,,,,,,,,,,,,,,,,,,,,,,,,,,,,,,,,,,,,,,,
MX-4/PWA1497,Sato et al 08,Superalloys 2008 conf. proc. ,,,sc,Comp. + density only,,,,,,,,,,,,,50.45,2,16.5,6,3,5.6,8.3,6,-,2,-,0.15,,,,,,,,,,,,,,,,,,,,,,,,,,,,,,,,,,,,,,,,,,,,,,,,,,,,,,,,,,,,,,,,,,,,,,,,,,,,,,,,,,,,,,,,9.2,,,,,,,,,,,,,,,,,,,,,,,,,,,,,,,,,,,,,,,,,,,,,,,,,,,,,,,,,,,,,,,,,,,,,,,,,,,,,,,,,,,,,,,,,,,,,,,,,,,,,,,,,,,,,,,,,,,,,,,,,,,,,,,,,,,,,,,,,,,,,,,,,,,,,,,,,,,,,,,
MC-NG,Sato et al 08,Superalloys 2008 conf. proc. ,,,sc,Comp. + density only,,,,,,,,,,,,,70.4,4,-,4,4,6,5,5,0.5,1,-,0.1,,,,,,,,,,,,,,,,,,,,,,,,,,,,,,,,,,,,,,,,,,,,,,,,,,,,,,,,,,,,,,,,,,,,,,,,,,,,,,,,,,,,,,,,8.75,,,,,,,,,,,,,,,,,,,,,,,,,,,,,,,,,,,,,,,,,,,,,,,,,,,,,,,,,,,,,,,,,,,,,,,,,,,,,,,,,,,,,,,,,,,,,,,,,,,,,,,,,,,,,,,,,,,,,,,,,,,,,,,,,,,,,,,,,,,,,,,,,,,,,,,,,,,,,,,
TMS-138,Sato et al 08,Superalloys 2008 conf. proc. ,,,sc,Comp. + density only,,,,,,,,,,,,,63.7,3.2,5.8,5,2,5.8,5.6,5.9,-,2.9,-,0.1,,,,,,,,,,,,,,,,,,,,,,,,,,,,,,,,,,,,,,,,,,,,,,,,,,,,,,,,,,,,,,,,,,,,,,,,,,,,,,,,,,,,,,,,8.95,,,,,,,,,,,,,,,,,,,,,,,,,,,,,,,,,,,,,,,,,,,,,,,,,,,,,,,,,,,,,,,,,,,,,,,,,,,,,,,,,,,,,,,,,,,,,,,,,,,,,,,,,,,,,,,,,,,,,,,,,,,,,,,,,,,,,,,,,,,,,,,,,,,,,,,,,,,,,,,
TMS-138A,Sato et al 08,Superalloys 2008 conf. proc. ,,,sc,Comp. + density only,,,,,,,,,,,,,61.7,3.2,5.8,5.8,3.6,5.7,5.6,5.6,-,2.9,-,0.1,,,,,,,,,,,,,,,,,,,,,,,,,,,,,,,,,,,,,,,,,,,,,,,,,,,,,,,,,,,,,,,,,,,,,,,,,,,,,,,,,,,,,,,,9.01,,,,,,,,,,,,,,,,,,,,,,,,,,,,,,,,,,,,,,,,,,,,,,,,,,,,,,,,,,,,,,,,,,,,,,,,,,,,,,,,,,,,,,,,,,,,,,,,,,,,,,,,,,,,,,,,,,,,,,,,,,,,,,,,,,,,,,,,,,,,,,,,,,,,,,,,,,,,,,,
TMS-162,Sato et al 08,Superalloys 2008 conf. proc. ,,,sc,Comp. + density only,,,,,,,,,,,,,59.1,3,5.8,4.9,6,5.8,5.6,5.8,-,3.9,-,0.1,,,,,,,,,,,,,,,,,,,,,,,,,,,,,,,,,,,,,,,,,,,,,,,,,,,,,,,,,,,,,,,,,,,,,,,,,,,,,,,,,,,,,,,,9.04,,,,,,,,,,,,,,,,,,,,,,,,,,,,,,,,,,,,,,,,,,,,,,,,,,,,,,,,,,,,,,,,,,,,,,,,,,,,,,,,,,,,,,,,,,,,,,,,,,,,,,,,,,,,,,,,,,,,,,,,,,,,,,,,,,,,,,,,,,,,,,,,,,,,,,,,,,,,,,,
TMS-173,Sato et al 08,Superalloys 2008 conf. proc. ,,,sc,Comp. + density only,,,,,,,,,,,,,59.8,3,5.6,6.9,5,5.6,5.6,5.6,-,2.8,-,0.1,,,,,,,,,,,,,,,,,,,,,,,,,,,,,,,,,,,,,,,,,,,,,,,,,,,,,,,,,,,,,,,,,,,,,,,,,,,,,,,,,,,,,,,,9.11,,,,,,,,,,,,,,,,,,,,,,,,,,,,,,,,,,,,,,,,,,,,,,,,,,,,,,,,,,,,,,,,,,,,,,,,,,,,,,,,,,,,,,,,,,,,,,,,,,,,,,,,,,,,,,,,,,,,,,,,,,,,,,,,,,,,,,,,,,,,,,,,,,,,,,,,,,,,,,,
Nasair 100,Reed 2006,The Superalloys (Book),,,sc,Comp. + density only,,,,,,,,,,,,,69.25,9,-,-,-,5.75,3.3,10.5,1.2,1,-,-,,,,,,,,,,,,,,,,,,,,,,,,,,,,,,,,,,,,,,,,,,,,,,,,,,,,,,,,,,,,,,,,,,,,,,,,,,,,,,,,,,,,,,,,8.54,,,,,,,,,,,,,,,,,,,,,,,,,,,,,,,,,,,,,,,,,,,,,,,,,,,,,,,,,,,,,,,,,,,,,,,,,,,,,,,,,,,,,,,,,,,,,,,,,,,,,,,,,,,,,,,,,,,,,,,,,,,,,,,,,,,,,,,,,,,,,,,,,,,,,,,,,,,,,,,
CMSX-2,Reed 2006,The Superalloys (Book),,,sc,Comp. + density only,,,,,,,,,,,,,66.2,8,4.6,-,-,5.6,6,8,1,0.6,-,-,,,,,,,,,,,,,,,,,,,,,,,,,,,,,,,,,,,,,,,,,,,,,,,,,,,,,,,,,,,,,,,,,,,,,,,,,,,,,,,,,,,,,,,,8.6,,,,,,,,,,,,,,,,,,,,,,,,,,,,,,,,,,,,,,,,,,,,,,,,,,,,,,,,,,,,,,,,,,,,,,,,,,,,,,,,,,,,,,,,,,,,,,,,,,,,,,,,,,,,,,,,,,,,,,,,,,,,,,,,,,,,,,,,,,,,,,,,,,,,,,,,,,,,,,,
CMSX-6,Reed 2006,The Superalloys (Book),,,sc,Comp. + density only,,,,,,,,,,,,,70.6,9.8,5,-,-,4.8,2,-,4.7,3,-,0.1,,,,,,,,,,,,,,,,,,,,,,,,,,,,,,,,,,,,,,,,,,,,,,,,,,,,,,,,,,,,,,,,,,,,,,,,,,,,,,,,,,,,,,,,7.98,,,,,,,,,,,,,,,,,,,,,,,,,,,,,,,,,,,,,,,,,,,,,,,,,,,,,,,,,,,,,,,,,,,,,,,,,,,,,,,,,,,,,,,,,,,,,,,,,,,,,,,,,,,,,,,,,,,,,,,,,,,,,,,,,,,,,,,,,,,,,,,,,,,,,,,,,,,,,,,
PWA 1480,Reed 2006,The Superalloys (Book),,,sc,Comp. + density only,,,,,,,,,,,,,62.5,10,5,-,-,5,12,4,1.5,-,-,-,,,,,,,,,,,,,,,,,,,,,,,,,,,,,,,,,,,,,,,,,,,,,,,,,,,,,,,,,,,,,,,,,,,,,,,,,,,,,,,,,,,,,,,,8.7,,,,,,,,,,,,,,,,,,,,,,,,,,,,,,,,,,,,,,,,,,,,,,,,,,,,,,,,,,,,,,,,,,,,,,,,,,,,,,,,,,,,,,,,,,,,,,,,,,,,,,,,,,,,,,,,,,,,,,,,,,,,,,,,,,,,,,,,,,,,,,,,,,,,,,,,,,,,,,,
SRR99,Reed 2006,The Superalloys (Book),,,sc,Comp. + density only,,,,,,,,,,,,,66.3,8,5,-,-,5.5,3,10,2.2,-,-,-,,,,,,,,,,,,,,,,,,,,,,,,,,,,,,,,,,,,,,,,,,,,,,,,,,,,,,,,,,,,,,,,,,,,,,,,,,,,,,,,,,,,,,,,8.56,,,,,,,,,,,,,,,,,,,,,,,,,,,,,,,,,,,,,,,,,,,,,,,,,,,,,,,,,,,,,,,,,,,,,,,,,,,,,,,,,,,,,,,,,,,,,,,,,,,,,,,,,,,,,,,,,,,,,,,,,,,,,,,,,,,,,,,,,,,,,,,,,,,,,,,,,,,,,,,
RR2000,Reed 2006,The Superalloys (Book),,,sc,Comp. + density only,,,,,,,,,,,,,62.5,10,15,-,-,5.5,-,-,4,3,-,-,,,,,,,,,,,,,,,,,,,,,,,,,,,,,,,,,,,,,,,,,,,,,,,,,,,,,,,,,,,,,,,,,,,,,,,,,,,,,,,,,,,,,,,,7.87,,,,,,,,,,,,,,,,,,,,,,,,,,,,,,,,,,,,,,,,,,,,,,,,,,,,,,,,,,,,,,,,,,,,,,,,,,,,,,,,,,,,,,,,,,,,,,,,,,,,,,,,,,,,,,,,,,,,,,,,,,,,,,,,,,,,,,,,,,,,,,,,,,,,,,,,,,,,,,,
Rene N4,Reed 2006,The Superalloys (Book),,,sc,Comp. + density only,,,,,,,,,,,,,62.6,9,8,-,-,3.7,4,6,4.2,2,0.5,-,,,,,,,,,,,,,,,,,,,,,,,,,,,,,,,,,,,,,,,,,,,,,,,,,,,,,,,,,,,,,,,,,,,,,,,,,,,,,,,,,,,,,,,,8.56,,,,,,,,,,,,,,,,,,,,,,,,,,,,,,,,,,,,,,,,,,,,,,,,,,,,,,,,,,,,,,,,,,,,,,,,,,,,,,,,,,,,,,,,,,,,,,,,,,,,,,,,,,,,,,,,,,,,,,,,,,,,,,,,,,,,,,,,,,,,,,,,,,,,,,,,,,,,,,,
AM1,Reed 2006,The Superalloys (Book),,,sc,Comp. + density only,,,,,,,,,,,,,63.8,7.8,6.5,-,-,5.2,7.9,5.7,1.1,2,-,-,,,,,,,,,,,,,,,,,,,,,,,,,,,,,,,,,,,,,,,,,,,,,,,,,,,,,,,,,,,,,,,,,,,,,,,,,,,,,,,,,,,,,,,,8.6,,,,,,,,,,,,,,,,,,,,,,,,,,,,,,,,,,,,,,,,,,,,,,,,,,,,,,,,,,,,,,,,,,,,,,,,,,,,,,,,,,,,,,,,,,,,,,,,,,,,,,,,,,,,,,,,,,,,,,,,,,,,,,,,,,,,,,,,,,,,,,,,,,,,,,,,,,,,,,,
AM3,Reed 2006,The Superalloys (Book),,,sc,Comp. + density only,,,,,,,,,,,,,67.75,8,5.5,-,-,6,3.5,5,2,2.25,-,-,,,,,,,,,,,,,,,,,,,,,,,,,,,,,,,,,,,,,,,,,,,,,,,,,,,,,,,,,,,,,,,,,,,,,,,,,,,,,,,,,,,,,,,,8.25,,,,,,,,,,,,,,,,,,,,,,,,,,,,,,,,,,,,,,,,,,,,,,,,,,,,,,,,,,,,,,,,,,,,,,,,,,,,,,,,,,,,,,,,,,,,,,,,,,,,,,,,,,,,,,,,,,,,,,,,,,,,,,,,,,,,,,,,,,,,,,,,,,,,,,,,,,,,,,,
TMS-6,Reed 2006,The Superalloys (Book),,,sc,Comp. + density only,,,,,,,,,,,,,66.4,9.2,-,-,-,5.3,10.4,8.7,-,-,-,-,,,,,,,,,,,,,,,,,,,,,,,,,,,,,,,,,,,,,,,,,,,,,,,,,,,,,,,,,,,,,,,,,,,,,,,,,,,,,,,,,,,,,,,,8.9,,,,,,,,,,,,,,,,,,,,,,,,,,,,,,,,,,,,,,,,,,,,,,,,,,,,,,,,,,,,,,,,,,,,,,,,,,,,,,,,,,,,,,,,,,,,,,,,,,,,,,,,,,,,,,,,,,,,,,,,,,,,,,,,,,,,,,,,,,,,,,,,,,,,,,,,,,,,,,,
TMS-12,Reed 2006,The Superalloys (Book),,,sc,Comp. + density only,,,,,,,,,,,,,67.7,6.6,-,-,-,5.2,7.7,12.8,-,-,-,-,,,,,,,,,,,,,,,,,,,,,,,,,,,,,,,,,,,,,,,,,,,,,,,,,,,,,,,,,,,,,,,,,,,,,,,,,,,,,,,,,,,,,,,,9.07,,,,,,,,,,,,,,,,,,,,,,,,,,,,,,,,,,,,,,,,,,,,,,,,,,,,,,,,,,,,,,,,,,,,,,,,,,,,,,,,,,,,,,,,,,,,,,,,,,,,,,,,,,,,,,,,,,,,,,,,,,,,,,,,,,,,,,,,,,,,,,,,,,,,,,,,,,,,,,,
MC2,Reed 2006,The Superalloys (Book),,,sc,Comp. + density only,,,,,,,,,,,,,64.5,8,5,-,-,5,6,8,1.5,2,-,-,,,,,,,,,,,,,,,,,,,,,,,,,,,,,,,,,,,,,,,,,,,,,,,,,,,,,,,,,,,,,,,,,,,,,,,,,,,,,,,,,,,,,,,,8.63,,,,,,,,,,,,,,,,,,,,,,,,,,,,,,,,,,,,,,,,,,,,,,,,,,,,,,,,,,,,,,,,,,,,,,,,,,,,,,,,,,,,,,,,,,,,,,,,,,,,,,,,,,,,,,,,,,,,,,,,,,,,,,,,,,,,,,,,,,,,,,,,,,,,,,,,,,,,,,,
TMS-82+,Reed 2006,The Superalloys (Book),,,sc,Comp. + density only,,,,,,,,,,,,,62.4,4.9,7.8,2.4,-,5.3,6,8.7,0.5,1.9,-,0.1,,,,,,,,,,,,,,,,,,,,,,,,,,,,,,,,,,,,,,,,,,,,,,,,,,,,,,,,,,,,,,,,,,,,,,,,,,,,,,,,,,,,,,,,8.93,,,,,,,,,,,,,,,,,,,,,,,,,,,,,,,,,,,,,,,,,,,,,,,,,,,,,,,,,,,,,,,,,,,,,,,,,,,,,,,,,,,,,,,,,,,,,,,,,,,,,,,,,,,,,,,,,,,,,,,,,,,,,,,,,,,,,,,,,,,,,,,,,,,,,,,,,,,,,,,
MC-NG,Reed 2006,The Superalloys (Book),,,sc,Comp. + density only,,,,,,,,,,,,,70.2,4,0.2,4,4,6,5,5,0.5,1,-,0.1,,,,,,,,,,,,,,,,,,,,,,,,,,,,,,,,,,,,,,,,,,,,,,,,,,,,,,,,,,,,,,,,,,,,,,,,,,,,,,,,,,,,,,,,8.75,,,,,,,,,,,,,,,,,,,,,,,,,,,,,,,,,,,,,,,,,,,,,,,,,,,,,,,,,,,,,,,,,,,,,,,,,,,,,,,,,,,,,,,,,,,,,,,,,,,,,,,,,,,,,,,,,,,,,,,,,,,,,,,,,,,,,,,,,,,,,,,,,,,,,,,,,,,,,,,
CMSX-10K,Koizumi et al 04,Superalloys 2004 conf. proc. ,,,sc,Averaged over complicated solution heat treatment,1316,1,1341,11,1363,33,1152,6,871,24,760,30,69.57,2,3,6,-,5.7,8,5,0.2,0.4,0.1,0.03,,,,,,,,,,,,,,,,,,,,,,,,,,,,,,,,,,,,,,,,,,,,,,,,,,,,,,,,,,,,,,,,,,,,,,,,,,,,,,,,,,,,,,,,,,,,,,,,,,,,,,,,,,,,,,,,,,,,,,,,,,,,,,,,,,,,,,1100,137,,,258,335,,,5.3,1.4,,,,,,,,,,,,,,,,,,,,,,,,,,,,,,,,,,,,,,,,,,,,,,,,,,,,,,,,,,,,,,,,,,,,,,,,,,,,,,,,,,,,,,,,,,,,,,,,,,,,,,,,
TMS-75,Koizumi et al 04,Superalloys 2004 conf. proc. ,,,sc,,1300,1,1320,5,-,-,1100,4,70,20,-,-,59.9,3,12,5,-,6,6,6,-,2,-,0.1,,,,,,,,,,,,,,,,,,,,,,,,,,,,,,,,,,,,,,,,,,,,,,,,,,,,,,,,,,,,,,,,,,,,,,,,,,,,,,,,,,,,,,,,,,,,,,,,,,,,,,,,,,,,,,,,,,,,,,,,,,,,,,,,,,,,,,,,,,,,,,,,,,,,,,,,,,,,,,,,,,,,,,,,,,,,,,,,,,,,,,,,,,,,,,,,,,,,,,,,,,,,,,,,,,,,,,,,,,,,,,,,,,,,,,,,,,,,,,,,,,,,,,,
TMS-138,Koizumi et al 04,Superalloys 2004 conf. proc. ,,,sc,,1300,1,1340,5,-,-,1100,4,70,20,-,-,63.9,2.9,5.9,4.9,2,5.9,5.6,5.9,-,2.9,-,0.1,,,,,,,,,,,,,,,,,,,,,,,,,,,,,,,,,,,,,,,,,,,,,,,,,,,,,,,,,,,,,,,,,,,,,,,,,,,,,,,,,,,,,,,,,,,,,,,,,,,,,,,,,,,,,,,,,,,,,,,,,,,,,,,,,,,,,,1100,137,,,343,412,,,7,0.3,1000,245,,,,381,,,26,,800,735,,,6.1,103,,,23.4,,,,,,,,,,,,,,,,,,,,,,,,,,,,,,,,,,,,,,,,,,,,,,,,,,,,,,,,,,,,,,,,,,,,,,,,,,,,,,,,,,,,,
TMS-138NbRu,Koizumi et al 04,Superalloys 2004 conf. proc. ,,,sc,,1280,1,1310,5,-,-,1100,4,70,20,-,-,61.2,2.8,5.6,4.7,5,5.6,5.6,5.6,-,2.8,1,0.1,,,,,,,,,,,,,,,,,,,,,,,,,,,,,,,,,,,,,,,,,,,,,,,,,,,,,,,,,,,,,,,,,,,,,,,,,,,,,,,,,,,,,,,,,,,,,,,,,,,,,,,,,,,,,,,,,,,,,,,,,,,,,,,,,,,,,,1100,137,,,292,405,,,11.9,,1000,245,,,,401,,,31.9,,800,735,,,234,630,,,9.4,,,,,,,,,,,,,,,,,,,,,,,,,,,,,,,,,,,,,,,,,,,,,,,,,,,,,,,,,,,,,,,,,,,,,,,,,,,,,,,,,,,,,
TMS-138TaRu,Koizumi et al 04,Superalloys 2004 conf. proc. ,,,sc,,1300,1,1330,5,-,-,1100,4,70,20,-,-,59.9,2.8,5.6,4.7,5,5.6,7.9,5.6,-,2.8,-,0.1,,,,,,,,,,,,,,,,,,,,,,,,,,,,,,,,,,,,,,,,,,,,,,,,,,,,,,,,,,,,,,,,,,,,,,,,,,,,,,,,,,,,,,,,,,,,,,,,,,,,,,,,,,,,,,,,,,,,,,,,,,,,,,,,,,,,,,1100,137,,,457,540,,,7.8,,1000,245,,,,445,,,29.1,,800,735,,,262,781,,,9,,,,,,,,,,,,,,,,,,,,,,,,,,,,,,,,,,,,,,,,,,,,,,,,,,,,,,,,,,,,,,,,,,,,,,,,,,,,,,,,,,,,,
TMS-173,Koizumi et al 04,Superalloys 2004 conf. proc. ,,,sc,,1300,1,1330,5,-,-,1100,4,70,20,-,-,60,2.8,5.6,6.9,5,5.6,5.6,5.6,-,2.8,-,0.1,,,,,,,,,,,,,,,,,,,,,,,,,,,,,,,,,,,,,,,,,,,,,,,,,,,,,,,,,,,,,,,,,,,,,,,,,,,,,,,,,,,,,,,,,,,,,,,,,,,,,,,,,,,,,,,,,,,,,,,,,,,,,,,,,,,,,,1100,137,,,698,965,,,11.7,,1000,245,,,304,706,,,18.5,,800,735,,,551,896,,,6.8,,,,,,,,,,,,,,,,,,,,,,,,,,,,,,,,,,,,,,,,,,,,,,,,,,,,,,,,,,,,,,,,,,,,,,,,,,,,,,,,,,,,,
TMS-162,Koizumi et al 04,Superalloys 2004 conf. proc. ,,,sc,,1300,1,1330,5,-,-,1100,4,70,20,-,-,59.2,2.9,5.8,4.9,6,5.8,5.6,5.8,-,3.9,-,0.1,,,,,,,,,,,,,,,,,,,,,,,,,,,,,,,,,,,,,,,,,,,,,,,,,,,,,,,,,,,,,,,,,,,,,,,,,,,,,,,,,,,,,,,,9.04,,,,,,,,,,,,,,,,,,,,,,,,,,,,,,,,,,,,,,,,,,,,,,1100,137,,,833,1254,,,11.5,0.11,1000,245,,,566,938,,,15.5,,800,735,,,512,704,,,6.7,,,,,,,,,,,,,,,,,,,,,,,,,,,,,,,,,,,,,,,,,,,,,,,,,,,,,,,,,,,,,,,,,,,,,,,,,,,,,,,,,,,,,
